Repository: youngje228/ess-battery-life-prediction

# ESS 배터리 수명 예측 (초기 100 사이클 → cycle life)

**목적** : ESS는 배터리 교체 비용이 CAPEX의 30\~40%를 차지한다. 셀별 교체 시점을 모르면 돌발 정지나 과잉 예방 교체로 비용이 커진다.
이 프로젝트는 **셀별로, 운영 초기 100 사이클 데이터만으로, EOL(SOH 80%)까지의 총 사이클 수를 예측**해 교체 계획을 미리 세울 수 있는지 검증한다.

DS Mini Project · 울산 2반 · 김영제, 김지훈

> **결과 요약** : 최종 모델은 `log10(수명) = 1.762 − 0.297 × log10 Var(ΔQ)` (피처 1개, Linear). Test MAPE **Batch 2 28.6%**, **Batch 3 12.8%** (원논문 9.1%, 같은 형태 모델은 원논문에서도 14.7%이고, 원논문처럼 배치를 섞어 나누면 우리 모델도 13\~14%).
> Batch 2 오차는 일반 구조 셀 30개를 **전부 길게 예측한 배치 수준(절편) 차이**이고, ΔQ 신호의 기울기는 세 배치에서 유지된다.
> 새 배치의 셀 5개로 절편만 보정하면 Batch 2 MAPE는 11.5%로 내려간다 → 현장 적용 시 로트·사이트별 재보정이 필요하다.

## 프로젝트 개요
- 데이터셋 : MIT-Stanford Battery Dataset (Severson et al., *Nature Energy* 2019), Kaggle errorcorrect 버전
- 학습 데이터 : Batch 1 (2017-05-12), 36셀
- 평가 데이터 : Batch 2 (2018-02-20), 39셀 · 추가 검증 Batch 3 (2018-04-12), 44셀
- 태스크 : **Regression (Cycle Life 예측)**

| 항목 | 내용 |
|---|---|
| Target | `log10(cycle_life)` · cycle_life = 방전 용량 0.88Ah(공칭 1.1Ah의 80%, SOH 80%) 도달 사이클, 예측 후 역변환해 MAPE 계산 |
| 데이터 분할 | Train / Valid = Batch 1 (충전 정책 단위 분할) · Test = Batch 2 (필수), Batch 3 (추가) |
| 지표 | MAPE (%) |
| 원논문 성능 (Target) | Regression MAPE 9.1% |
| 최종 모델 | 피처셋 A (`dQ_logvar` 1개) · Linear Regression (StandardScaler → LinearRegression) |

## 파일 구조
```
├── data/
│   ├── README.md                     # 데이터 출처, 배치별 셀 수, 정제 규칙, 파일 설명
│   └── *.csv, *.json                 # 피처 테이블, 분할, 학습 결과 (cells_raw.pkl은 git 제외)
├── notebooks/
│   ├── 01_EDA.ipynb                  # 정제, EDA Q1~Q5, 피처 테이블
│   ├── 02_feature_engineering.ipynb  # 피처셋 A/B/C, 정책 단위 분할 20개
│   └── 03_modeling.ipynb             # 420회 학습, 선택, Test, 잔차·가설·민감도·오류 분석
├── src/
│   ├── preprocess.py                 # 셀 로드, 정제 규칙 (제거 사유 로그)
│   ├── features.py                   # 피처 생성 (cycle 2~100만 사용), 피처셋 A/B/C
│   └── train.py                      # 분할 → 420회 학습 → 선택 → Test → 리포트·오류 분석 (노트북과 같은 결과)
├── results/
│   ├── model_performance.csv         # 과제 리포팅 포맷 (Batch 3 포함)
│   ├── model_selection_20seeds.csv   # 피처셋 × 모델 21개 조합의 20 seed 평균 ± 표준편차
│   ├── residual_by_structure.csv, top_error_cells.csv, test_predictions.csv
│   └── sensitivity.csv, dq_voltage_window.csv, paper_split_reproduction.csv, offset_calibration.csv
├── figures/eda/, figures/model/
├── reports/                          # DAY 1 모델 전략 PDF
├── load_data.py                      # .mat(HDF5) → data/cells_raw.pkl
├── requirements.txt
└── README.md
```

## 환경 설정
```bash
git clone https://github.com/youngje228/ess-battery-life-prediction.git
cd ess-battery-life-prediction
python3 -m venv .venv && source .venv/bin/activate
pip install -r requirements.txt

MAT_DIR=<.mat 폴더> python load_data.py   # → data/cells_raw.pkl (기본 ~/Downloads/archive, 1~2분)
python src/train.py                       # 420회 학습 → results/ 에 성능표와 분석 저장 (약 4분)
```
노트북은 `notebooks/`에서 01 → 02 → 03 순서로 실행한다. `src/train.py`와 노트북은 같은 분할·모델·선택 규칙을 써서 선택 결과와 성능표 숫자가 같다 (scikit-learn 1.9.1 기준, `requirements.txt` 고정). 20 seed 비교표에서 선택되지 않은 SVR·RF 일부 칸은 OS·CPU에 따른 부동소수점 차이로 소수점 둘째 자리가 달라질 수 있다.

## EDA
노트북 `notebooks/01_EDA.ipynb` · 장표 `reports/`

**데이터 정제** : 46 / 47 / 46 → **36 / 39 / 44셀** (수명이 관측된 셀만 사용). b1 EOL 미도달 10셀, b2 다른 실험 프로토콜 8셀, b3 EOL 미도달 2셀 제거. b1 c0\~c4는 원논문 코드가 2017-06-30 배치로 이어진 실험이라며 수명을 보정했지만, 그 배치는 이번 데이터에 없고 b2(2018-02-20)와 barcode 대조 결과 이어진 셀도 없어 제외(민감도 분석에만 사용). 자세한 규칙은 `data/README.md`

- **Cycle Life 분포**
  - 중앙값 b1 772 / b2 472 / b3 1,006. b1은 거의 대칭(skew 0.29), b2·b3는 오른쪽으로 치우침(right-skewed, 긴 꼬리가 오른쪽, skew 1.57 / 1.21) → log10 변환으로 완화
  - 단명(< 500) b1 0% / b2 71.8% / b3 0%, 장수(> 1000) 13.9% / 7.7% / 52.3%
  - 핵심 발견 : **같은 충전 정책이어도 newstructure 셀은 수명이 약 2배** (b2 4.8C(80%)-4.8C : 484 → 872). b1은 0%, b3는 100% newstructure → 학습 배치에 없는 셀 유형이 테스트에 있다
- **열화 곡선 분석**

### 민감도와 불확실성 (`results/sensitivity.csv`)

| 설정 | Test b2 | Test b3 |
|---|---|---|
| 기본 (b1 36셀, b3 44셀) | 28.56 | 12.81 |
| b1 c0\~c4 원논문 보정 수명 포함 (b1 41셀, 수명 534\~2,237) | 26.17 | 15.26 |
| b3 원논문 노이즈 채널 4셀 제거 (b3 40셀) | 28.56 | 11.75 |

- 보정 수명을 넣어도 b2는 2.4%p만 좋아진다. b2 오차의 주원인은 학습 수명 범위가 아니라 배치 수준 차이다
- b3 노이즈 채널 4셀을 빼도 b3 결론은 같다
- GPR 95% 예측 구간은 b2 셀의 41%, b3 셀의 84%만 덮는다. 배치가 바뀌면 모델이 자기 불확실성을 과소평가한다

**Batch 3 경고 "Qdlin 시작점이 배치별로 달라 단순 비교 시 왜곡" 확인** (`results/dq_voltage_window.csv`)
ΔQ(V)는 배치 간 값을 직접 비교하지 않고 **같은 셀의 cycle 100 − cycle 10 차이**라 셀별 시작점 차이는 상쇄된다. 그래도 시작점이 걸리는 고전압 구간을 잘라 dQ_logvar를 다시 만들어 확인했다 (셋 A · Linear, 같은 방식).

| ΔQ 전압 구간 | r (b1 / b2 / b3) | Train CV (b1 전체) | Test b2 | Test b3 | b3 bias |
|---|---|---|---|---|---|
| 2.0\~3.5V (기본) | −0.84 / −0.92 / −0.76 | 8.55 | **28.56** | **12.81** | +1.6% |
| 2.0\~3.1V | −0.87 / −0.94 / −0.76 | 7.89 | 32.57 | 15.23 | +8.3% |
| 2.0\~3.0V | −0.88 / −0.95 / −0.74 | 7.43 | 33.34 | 17.74 | +12.5% |

- 구간을 자르면 b1 안에서는 좋아 보이지만 Test b2·b3는 모두 나빠지고 b3 편향이 커진다 → 3.1V 이상 구간은 왜곡보다 **배치를 넘어 유지되는 정보**가 크다. 기본 정의를 유지한다
- 피처 정의는 DAY 1에서 고정했으므로 이 확인은 선택에 쓰지 않았다. b1 CV만 보고 구간을 골랐다면 Test에서 더 나빠졌을 것이다 (셋 C와 같은 교훈)

File: notebooks/01_EDA.ipynb
# DAY 1 EDA - ESS 배터리 수명 예측 (MIT-Stanford, Severson et al. 2019)
Batch 1 / 2 / 3 각각에 대해 EDA 질문 5개를 수행하고 배치 간 특징을 비교한다.

**팀 합의 기준 (최종)**
- 인덱스: summary / Qdlin 배열 index j = cycle − 1 (j=0의 `cycle` 필드 = 1) → cycle 10 = j9, cycle 100 = j99
- b1 c0~c4: 수명 미관측(EOL 미도달)이라 **기본 제외**, 원논문 보정 수명을 넣은 경우는 **민감도 분석**으로 따로 보고
- b3: EOL 미도달 2셀(c23, c32)만 제거. 원논문 노이즈 채널 4셀(c2, c37, c42, c43)은 스파이크 점검에 걸리지 않아 유지 → 44셀
- DAY 1에서는 Test 배치에 대한 모델 평가를 하지 않는다 (배치별 기술 통계만)

원본 .mat 로드는 `load_data.py` → `data/cells_raw.pkl` (h5py로 summary + cycle 1~120의 Qdlin만 선택 로드)

```
import pickle, re, json, numpy as np, pandas as pd, matplotlib
import matplotlib.pyplot as plt
from scipy.signal import medfilt
from scipy.stats import skew, kurtosis, pearsonr, spearmanr
plt.rcParams.update({'figure.dpi': 110, 'font.size': 10, 'axes.grid': True, 'grid.alpha': .3,
                     'axes.spines.top': False, 'axes.spines.right': False})
pd.set_option('display.width', 220); pd.set_option('display.max_columns', 40)
BC = {'b1': '#2a6fdb', 'b2': '#e8871e', 'b3': '#2ca25f'}; B = ['b1', 'b2', 'b3']
EOL = 0.88; DATA = '../data'; FIG = '../figures/eda'   # 노트북은 notebooks/에서 실행
import os; os.makedirs(FIG, exist_ok=True)
raw = pickle.load(open(f'{DATA}/cells_raw.pkl', 'rb'))
def save(n):
    plt.savefig(f'{FIG}/{n}.png', dpi=170, bbox_inches='tight'); plt.show()
def r_(x, y):
    x, y = np.asarray(x, float), np.asarray(y, float); m = np.isfinite(x) & np.isfinite(y)
    return pearsonr(x[m], y[m])[0] if m.sum() > 2 else np.nan
ST = {}   # 장표용 수치 모음
```

## 0. 데이터 정제
- (1) 다른 실험 프로토콜(VarCharge, SLOWCYCLE) 제거 — cycle_life 기록 없음
- (2) EOL(0.88Ah) 미도달 = 수명 미관측(우측 중도절단) 제거 — b1 c0~c4는 민감도 분석용으로 따로 보관
- 단발성 QD 스파이크는 셀 제거 대신 median filter(k=5)로 보정, IR = 0(측정 누락)은 NaN

```
# sanity check: 인덱스 규칙
s0 = raw['b1'][0]['summary']
print('b1c0 summary  j=0..3 의 cycle 필드:', s0['cycle'][:4], ' QD:', np.round(s0['QDischarge'][:4], 3))
PAPER_B1_ADD = {'b1c0': 662, 'b1c1': 981, 'b1c2': 1060, 'b1c3': 208, 'b1c4': 482}   # 원논문 코드의 수명 보정값
PAPER_B3_NOISY = []   # 원논문 노이즈 채널 4셀(c2, c37, c42, c43)은 스파이크 점검(30mAh 초과)에 걸리지 않아 유지, c23·c32는 EOL 미도달로 제거
rows = []
for t in B:
    for c in raw[t]:
        s = c['summary']; qd = s['QDischarge']
        q_s = qd.copy(); q_s[1:] = medfilt(qd[1:], 5); c['qd_s'] = q_s
        reached = (q_s[1:] <= EOL + 0.0035).any()
        reason = ''
        if 'VarCharge' in c['policy'] or 'SLOWCYCLE' in c['policy']:
            reason = '다른 실험 프로토콜 (cycle_life 없음)'
        elif c['key'] in PAPER_B3_NOISY:
            reason = '원논문 노이즈 채널 (2차 테스트셋 40셀 기준)'
        elif not np.isfinite(c['cycle_life_raw']) or not reached:
            reason = 'EOL 미도달 (수명 미관측)'
        spike = np.abs(qd[1:101] - medfilt(qd[1:101], 5)).max() * 1000
        rows.append(dict(batch=t, key=c['key'], policy=c['policy'], life_raw=c['cycle_life_raw'], n=len(qd),
                         QD_last=round(qd[-1], 3), spike_max_mAh=round(spike, 1), reason=reason))
qc = pd.DataFrame(rows)
print(qc[qc.reason != ''][['batch', 'key', 'policy', 'life_raw', 'QD_last', 'reason']].to_string())
cnt = pd.DataFrame({'원본': qc.groupby('batch').size(), '제거': qc[qc.reason != ''].groupby('batch').size(),
                    '최종': qc[qc.reason == ''].groupby('batch').size()}).fillna(0).astype(int)
print(cnt)
ST['count'] = cnt.to_dict()
ST['spike_cells'] = qc[(qc.spike_max_mAh > 30) & (qc.reason == '')][['key', 'spike_max_mAh']].values.tolist()
ST['censored_b1'] = qc[(qc.batch == 'b1') & (qc.reason.str.startswith('EOL'))][['key', 'policy', 'life_raw', 'QD_last']].to_dict('records')
qc.to_csv(f'{DATA}/data_cleaning_log.csv', index=False, encoding='utf-8-sig')
keep = set(qc[qc.reason == ''].key)
cells = [c for t in B for c in raw[t] if c['key'] in keep]
for c in cells: c['life'] = c['cycle_life_raw']
# 민감도 분석용: b1 c0~c4 + 원논문 보정 수명
sens = [c for c in raw['b1'] if c['key'] in PAPER_B1_ADD]
for c in sens: c['life'] = c['cycle_life_raw'] + PAPER_B1_ADD[c['key']]
```

b1c0 summary  j=0..3 의 cycle 필드: [1. 2. 3. 4.]  QD: [0.    1.071 1.072 1.073]
    batch    key                       policy  life_raw  QD_last                      reason
0      b1   b1c0               3.6C(80%)-3.6C    1190.0    1.026            EOL 미도달 (수명 미관측)
1      b1   b1c1               3.6C(80%)-3.6C    1179.0    1.038            EOL 미도달 (수명 미관측)
2      b1   b1c2               3.6C(80%)-3.6C    1177.0    1.043            EOL 미도달 (수명 미관측)
3      b1   b1c3                   4C(80%)-4C    1226.0    0.971            EOL 미도달 (수명 미관측)
4      b1   b1c4                   4C(80%)-4C    1227.0    1.022            EOL 미도달 (수명 미관측)
8      b1   b1c8               5.4C(40%)-3.6C     879.0    0.969            EOL 미도달 (수명 미관측)
10     b1  b1c10                 5.4C(50%)-3C     906.0    0.961            EOL 미도달 (수명 미관측)
12     b1  b1c12               5.4C(50%)-3.6C     902.0    0.913            EOL 미도달 (수명 미관측)
13     b1  b1c13               5.4C(50%)-3.6C     897.0    0.923            EOL 미도달 (수명 미관측)
22     b1  b1c22                 6C(30%)-3.6C     891.0    0.963            EOL 미도달 (수명 미관측)
68     b2  b2c22       VarCharge-2C-100cycles       NaN    1.056  다른 실험 프로토콜 (cycle_life 없음)
69     b2  b2c23       VarCharge-4C-100cycles       NaN    0.978  다른 실험 프로토콜 (cycle_life 없음)
81     b2  b2c35       VarCharge-6C-100cycles       NaN    0.881  다른 실험 프로토콜 (cycle_life 없음)
82     b2  b2c36       VarCharge-8C-100cycles       NaN    0.881  다른 실험 프로토콜 (cycle_life 없음)
83     b2  b2c37     3.6C(80%)-3.6C(SLOWCYCLE       NaN    2.169  다른 실험 프로토콜 (cycle_life 없음)
84     b2  b2c38     4.8C(80%)-4.8C(SLOWCYCLE       NaN    2.165  다른 실험 프로토콜 (cycle_life 없음)
85     b2  b2c39        3.6C(9%)-5C(SLOWCYCLE       NaN    0.881  다른 실험 프로토콜 (cycle_life 없음)
86     b2  b2c40       5.2C(58%)-4C(SLOWCYCLE       NaN    0.880  다른 실험 프로토콜 (cycle_life 없음)
116    b3  b3c23  4.8C(80%)-4.8C-newstructure       NaN    0.937            EOL 미도달 (수명 미관측)
125    b3  b3c32  4.8C(80%)-4.8C-newstructure       NaN    0.974            EOL 미도달 (수명 미관측)
       원본  제거  최종
batch            
b1     46  10  36
b2     47   8  39
b3     46   2  44

## 피처 테이블 (cycle 2~100 정보만 사용)
| 그룹 | 피처 | 의미 |
|---|---|---|
| ΔQ(V) | dQ_logvar, dQ_logmin, dQ_mean, dQ_skew, dQ_kurt | Q100(V) − Q10(V) 곡선의 형태 |
| 용량 | QD_2, QD_100_m10, QD_slope_2_100, QD_icpt_2_100, QD_slope_91_100 | 초기 용량과 감소 추세 |
| 저항 | IR_2, IR_min, IR_100_m2 | 내부 저항 |
| 온도 | Tavg_mean, Tmax_max, Trange_mean | 충방전 발열 |
| 충전 | chargetime_2_6, C1, Q1, C2, avgC_80 | 충전 조건 (avgC_80 = 0→80% SOC 평균 C-rate, 정책 문자열에서 계산) |

```
PR = re.compile(r'([\d.]+)C\(([\d.]+)%\)-([\d.]+)C')
def pol(p):
    c1, q1, c2 = map(float, PR.search(p).groups())
    t = min(q1, 80) / 100 / c1 + max(0, 80 - q1) / 100 / c2      # 0→80% 충전 시간(h)
    return dict(C1=c1, Q1=q1, C2=c2, avgC_80=0.8 / t, newstruct=int('newstructure' in p))
def feats(c):
    s = c['summary']; q = c['qdlin']; dq = q[99] - q[9]          # cycle 100 − cycle 10
    j = np.arange(2, 101).astype(float); qd = c['qd_s'][1:100]     # cycle 2..100
    ir = s['IR'][1:100]; ir = np.where(ir > 0, ir, np.nan)
    p1 = np.polyfit(j, qd, 1); p2 = np.polyfit(j[-10:], qd[-10:], 1)
    f = dict(batch=c['batch'], key=c['key'], policy=c['policy'], life=c['life'], log_life=np.log10(c['life']),
             dQ_logvar=np.log10(np.var(dq)), dQ_logmin=np.log10(abs(dq.min())), dQ_mean=dq.mean() * 1000,
             dQ_skew=skew(dq), dQ_kurt=np.log10(abs(kurtosis(dq))),
             QD_2=qd[0], QD_100_m10=(c['qd_s'][99] - c['qd_s'][9]) * 1000,
             QD_slope_2_100=p1[0] * 1e6, QD_icpt_2_100=p1[1], QD_slope_91_100=p2[0] * 1e6,
             IR_2=ir[0], IR_min=np.nanmin(ir) if np.isfinite(ir).any() else np.nan, IR_100_m2=(ir[-1] - ir[0]) * 1e4,
             Tavg_mean=np.nanmean(s['Tavg'][1:100]), Tmax_max=np.nanmax(s['Tmax'][1:100]),
             Trange_mean=np.nanmean(s['Tmax'][1:100] - s['Tmin'][1:100]),
             chargetime_2_6=np.nanmean(s['chargetime'][1:6]))
    f.update(pol(c['policy'])); return f
F = pd.DataFrame([feats(c) for c in cells])
FS = pd.DataFrame([feats(c) for c in sens])     # 민감도용 5셀
FEATS = ['dQ_logvar', 'dQ_logmin', 'dQ_mean', 'dQ_skew', 'dQ_kurt', 'QD_2', 'QD_100_m10', 'QD_slope_2_100',
         'QD_icpt_2_100', 'QD_slope_91_100', 'IR_2', 'IR_min', 'IR_100_m2', 'Tavg_mean', 'Tmax_max', 'Trange_mean',
         'chargetime_2_6', 'C1', 'Q1', 'C2', 'avgC_80']
miss = F[FEATS].isna().groupby(F.batch).sum(); print('결측:\n', miss.loc[:, miss.sum() > 0])
ST['missing'] = miss.loc[:, miss.sum() > 0].to_dict()
```

결측:
        IR_2  IR_min  IR_100_m2
batch                         
b1        0       0          0
b2        6       6          6
b3        0       0          0

## Q1. Cycle Life 분포는 어떻게 생겼는가?

```
fig, ax = plt.subplots(1, 3, figsize=(16, 4.2))
bins = np.linspace(300, 2000, 30); lb = np.linspace(2.55, 3.32, 25)
for t in B:
    d = F[F.batch == t]
    ax[0].hist(d.life, bins=bins, alpha=.5, color=BC[t], label=f'{t} n={len(d)}, skew={skew(d.life):.2f}')
    ax[1].hist(d.log_life, bins=lb, alpha=.5, color=BC[t], label=f'{t} skew={skew(d.log_life):.2f}')
ax[0].set(title='Cycle life (original)', xlabel='cycle life', ylabel='# cells'); ax[0].legend(fontsize=8)
ax[1].set(title='log10(cycle life)', xlabel='log10 cycle life'); ax[1].legend(fontsize=8)
for i, t in enumerate(B):
    d = F[F.batch == t]; x = i + np.random.RandomState(0).uniform(-.15, .15, len(d))
    ax[2].scatter(x, d.life, c=['#222' if n else BC[t] for n in d.newstruct], s=18, zorder=3)
    ax[2].boxplot(d.life, positions=[i], widths=.5, showfliers=False)
ax[2].axhline(1000, ls='--', c='gray', lw=.8); ax[2].axhline(500, ls='--', c='gray', lw=.8)
ax[2].set_xticks(range(3)); ax[2].set_xticklabels(B)
ax[2].set(title='By batch (black dots = "newstructure" cells)', ylabel='cycle life')
save('Q1_cycle_life_dist')
q1 = F.groupby('batch').life.agg(['count', 'min', 'median', 'mean', 'max']).round(0)
q1['skew'] = F.groupby('batch').life.apply(skew).round(2)
q1['skew_log'] = F.groupby('batch').log_life.apply(skew).round(2)
q1['long>1000 %'] = F.groupby('batch').life.apply(lambda x: (x > 1000).mean() * 100).round(1)
q1['short<500 %'] = F.groupby('batch').life.apply(lambda x: (x < 500).mean() * 100).round(1)
q1['newstruct %'] = F.groupby('batch').newstruct.mean().mul(100).round(1)
print(q1); ST['q1'] = q1.reset_index().to_dict('records')
# IQR 이상치 + 배치별 최단 수명 셀
out = []
for t in B:
    d = F[F.batch == t]; q25, q75 = d.life.quantile([.25, .75]); iqr = q75 - q25
    o = d[(d.life < q25 - 1.5 * iqr) | (d.life > q75 + 1.5 * iqr)]
    out += [dict(batch=t, key=r.key, policy=r.policy, life=r.life, newstruct=r.newstruct) for _, r in o.iterrows()]
print(pd.DataFrame(out)); ST['q1_outliers'] = out
short = F.loc[F.groupby('batch').life.idxmin(), ['batch', 'key', 'policy', 'life', 'avgC_80', 'C1', 'C2', 'dQ_logvar']]
short['dQ_logvar_batch_median'] = short.batch.map(F.groupby('batch').dQ_logvar.median())
short['avgC_rank_in_batch'] = [int((F[F.batch == r.batch].avgC_80 > r.avgC_80 + 1e-9).sum() + 1) for _, r in short.iterrows()]
print(short); ST['q1_short'] = short.round(3).to_dict('records')
# 민감도: c0~c4 포함 시 b1
b1s = pd.concat([F[F.batch == 'b1'], FS])
ST['sens_b1'] = dict(n=len(b1s), min=b1s.life.min(), max=b1s.life.max(), median=b1s.life.median(),
                     skew=skew(b1s.life), skew_log=skew(b1s.log_life), r_logvar=r_(b1s.dQ_logvar, b1s.log_life),
                     r_logvar_base=r_(F[F.batch == 'b1'].dQ_logvar, F[F.batch == 'b1'].log_life),
                     lives=FS.life.tolist())
print('민감도 (c0~c4 포함 b1):', ST['sens_b1'])
```

       count    min  median    mean     max  skew  skew_log  long>1000 %  short<500 %  newstruct %
batch                                                                                             
b1        36  534.0   772.0   788.0  1074.0  0.29     -0.01         13.9          0.0          0.0
b2        39  392.0   472.0   566.0  1186.0  1.57      1.30          7.7         71.8         23.1
b3        44  541.0  1006.0  1060.0  1935.0  1.21      0.50         52.3          0.0        100.0
   batch    key                       policy    life  newstruct
0     b2   b2c7  4.8C(80%)-4.8C-newstructure   777.0          1
1     b2   b2c8    5.2C(58%)-4C-newstructure   904.0          1
2     b2   b2c9  5.6C(26%)-4.5C-newstructure   791.0          1
3     b2  b2c32  4.8C(80%)-4.8C-newstructure   809.0          1
4     b2  b2c33    5.2C(58%)-4C-newstructure  1140.0          1
5     b2  b2c34  5.6C(26%)-4.5C-newstructure  1186.0          1
6     b2  b2c43  4.8C(80%)-4.8C-newstructure  1029.0          1
7     b2  b2c44    5.2C(58%)-4C-newstructure   841.0          1
8     b2  b2c45  5.6C(26%)-4.5C-newstructure   997.0          1
9     b3   b3c7  4.8C(80%)-4.8C-newstructure  1836.0          1
10    b3  b3c38      5C(67%)-4C-newstructure  1935.0          1
11    b3  b3c45  4.8C(80%)-4.8C-newstructure  1801.0          1
    batch    key                       policy   life   avgC_80   C1   C2  dQ_logvar  dQ_logvar_batch_median  avgC_rank_in_batch
11     b1  b1c20               5.4C(80%)-5.4C  534.0  5.400000  5.4  5.4  -3.367237               -3.786476                   1
55     b2  b2c19                   6C(60%)-3C  392.0  4.800000  6.0  3.0  -3.291958               -3.487265                  19
102    b3  b3c28  3.7C(31%)-5.9C-newstructure  541.0  4.795167  3.7  5.9  -3.451658               -4.175204                  34
민감도 (c0~c4 포함 b1): {'n': 41, 'min': np.float64(534.0), 'max': np.float64(2237.0), 'median': np.float64(842.0), 'skew': np.float64(2.0630887389421404), 'skew_log': np.float64(1.3088487623293457), 'r_logvar': np.float64(-0.944985254073385), 'r_logvar_base': np.float64(-0.843513130611024), 'lives': [1852.0, 2160.0, 2237.0, 1434.0, 1709.0]}

```
# 같은 정책, 다른 셀 구조 (b2) + 배치별 구조 비율
F['pol_base'] = F.policy.str.replace('-newstructure', '')
cmp = F[F.batch == 'b2'].groupby(['pol_base', 'newstruct']).life.agg(['count', 'mean', 'min', 'max']).round(0)
print(cmp); ST['q1_newstruct'] = cmp.reset_index().to_dict('records')
ns = F.groupby(['batch', 'newstruct']).agg(n=('life', 'size'), life_med=('life', 'median'), logvar_med=('dQ_logvar', 'median'),
                                           IR2_med=('IR_2', 'median')).round(4)
print(ns); ST['q1_ns_table'] = ns.reset_index().to_dict('records')
fig, ax = plt.subplots(figsize=(8, 4))
pb = sorted(F[(F.batch == 'b2') & (F.newstruct == 1)].pol_base.unique())
for i, p in enumerate(pb):
    for nsf, col, off in ((0, BC['b2'], -.12), (1, '#222', .12)):
        d = F[(F.batch == 'b2') & (F.pol_base == p) & (F.newstruct == nsf)]
        ax.scatter([i + off] * len(d), d.life, c=col, s=36, label=('normal' if nsf == 0 else 'newstructure') if i == 0 else None)
        ax.hlines(d.life.mean(), i + off - .08, i + off + .08, color=col, lw=2)
ax.set_xticks(range(len(pb))); ax.set_xticklabels(pb); ax.legend()
ax.set(title='Batch 2: same charging policy, different cell structure', ylabel='cycle life', ylim=(300, 1300))
save('Q1_newstructure_b2')
```

                           count   mean    min     max
pol_base        newstruct                             
3.6C(30%)-6C    0              2  421.0  416.0   426.0
3.6C(9%)-5C     0              2  394.0  393.0   396.0
4.65C(44%)-5C   0              2  482.0  466.0   499.0
4.65C(69%)-6C   0              2  452.0  444.0   460.0
4.8C(80%)-4.8C  0              5  484.0  437.0   514.0
                1              3  872.0  777.0  1029.0
5.2C(50%)-4.25C 0              5  454.0  424.0   474.0
5.2C(58%)-4C    0              4  478.0  452.0   493.0
                1              3  962.0  841.0  1140.0
5.6C(26%)-4.5C  0              6  448.0  412.0   491.0
                1              3  991.0  791.0  1186.0
6C(60%)-3C      0              2  400.0  392.0   408.0
                  n  life_med  logvar_med  IR2_med
batch newstruct                                   
b1    0          36     772.5     -3.7865   0.0167
b2    0          30     451.0     -3.4556   0.0171
      1           9     904.0     -4.2317   0.0151
b3    1          44    1005.5     -4.1752   0.0155

## Q2. 열화 곡선 — 방전 용량이 어떻게 감소하는가?

```
norm = plt.Normalize(F.log_life.min(), F.log_life.max()); cm = plt.cm.viridis
fig, ax = plt.subplots(1, 3, figsize=(16, 4.2), sharey=True)
for a, t in zip(ax, B):
    for c in [c for c in cells if c['batch'] == t]:
        n = min(int(c['life']), len(c['qd_s']))
        a.plot(np.arange(2, n + 1), c['qd_s'][1:n], color=cm(norm(np.log10(c['life']))), lw=.7)
    a.axhline(EOL, c='r', ls=':'); a.axvline(100, c='gray', ls='--', lw=.8)
    a.set(title=f'{t}: discharge capacity (QD)', xlabel='cycle', ylim=(.86, 1.12))
ax[0].set_ylabel('QD (Ah)')
fig.colorbar(plt.cm.ScalarMappable(norm=norm, cmap=cm), ax=ax, label='log10 cycle life'); save('Q2_QD_curves')

def knee(x, y):
    best, bs = None, np.inf
    for k in range(int(len(x) * .2), int(len(x) * .97), 3):
        sse = 0
        for xx, yy in ((x[:k], y[:k]), (x[k:], y[k:])):
            p = np.polyfit(xx, yy, 1); sse += ((np.polyval(p, xx) - yy) ** 2).sum()
        if sse < bs: best, bs = k, sse
    return x[best], np.polyfit(x[:best], y[:best], 1)[0], np.polyfit(x[best:], y[best:], 1)[0]
K = []
for c in cells:
    n = min(int(c['life']), len(c['qd_s'])); x = np.arange(2, n + 1).astype(float); y = c['qd_s'][1:n]
    kc, s1, s2 = knee(x, y)
    K.append(dict(key=c['key'], batch=c['batch'], life=c['life'], knee=kc, ratio=kc / c['life'], slope_pre=s1 * 1e6, slope_post=s2 * 1e6))
K = pd.DataFrame(K); K['accel'] = K.slope_post / K.slope_pre
F = F.merge(K[['key', 'knee', 'slope_pre', 'slope_post']], on='key')
kq = K.groupby('batch').agg(knee_med=('knee', 'median'), ratio_q25=('ratio', lambda x: x.quantile(.25)), ratio_med=('ratio', 'median'),
                            ratio_q75=('ratio', lambda x: x.quantile(.75)), pre_med=('slope_pre', 'median'),
                            post_med=('slope_post', 'median'), accel_med=('accel', 'median')).round(2)
print(kq); ST['q2_knee'] = kq.reset_index().to_dict('records'); ST['q2_accel_all'] = K.accel.median()
fade = F.groupby('batch').QD_100_m10.describe()[['50%', 'min', 'max']].round(1)
ST['q2_fade'] = fade.reset_index().to_dict('records')
ST['q2_r_fade'] = {t: r_(F[F.batch == t].QD_100_m10, F[F.batch == t].log_life) for t in B}
ST['q2_r_fade']['all'] = r_(F.QD_100_m10, F.log_life)
ST['q2_r_QD2'] = {t: r_(F[F.batch == t].QD_2, F[F.batch == t].log_life) for t in B}
ST['q2_b2_rise_pct'] = float((F[(F.batch == 'b2') & (F.newstruct == 0)].QD_100_m10 > 0).mean() * 100)
print(fade, ST['q2_r_fade'], ST['q2_r_QD2'], ST['q2_b2_rise_pct'])
# 예시 셀의 knee 시각화 + 정규화 곡선 + 초기 용량 변화 vs 수명
ex = F[F.batch == 'b1'].iloc[(F[F.batch == 'b1'].life - F[F.batch == 'b1'].life.median()).abs().argsort().iloc[0]]
c_ex = next(c for c in cells if c['key'] == ex.key)
fig, ax = plt.subplots(1, 3, figsize=(16, 4))
for c in cells:
    n = min(int(c['life']), len(c['qd_s'])); y = c['qd_s'][1:n]
    ax[0].plot(np.arange(2, n + 1) / c['life'], y / y[0], color=BC[c['batch']], lw=.5, alpha=.55)
ax[0].axvline(K.ratio.median(), c='k', ls='--', lw=1, label=f'median knee = {K.ratio.median():.2f} × life')
ax[0].set(title='Normalized curves: shape is shared across batches', xlabel='cycle / cycle life', ylabel='QD / QD(cycle 2)'); ax[0].legend(fontsize=8)
n = min(int(c_ex['life']), len(c_ex['qd_s'])); x = np.arange(2, n + 1); y = c_ex['qd_s'][1:n]
kc = ex.knee
ax[1].plot(x, y, c='#444', lw=1)
for xs, col in ((x[x <= kc], '#2a6fdb'), (x[x >= kc], '#d7301f')):
    p = np.polyfit(xs, c_ex['qd_s'][xs - 1], 1); ax[1].plot(xs, np.polyval(p, xs), c=col, lw=2,
            label=f'slope {p[0]*1e6:.0f} µAh/cycle')
ax[1].axvline(kc, c='k', ls='--', lw=1); ax[1].axvline(100, c='gray', ls=':', lw=1)
ax[1].text(105, y.max() - .005, 'cycle 100', fontsize=8, color='gray'); ax[1].text(kc + 8, y.min() + .02, f'knee = {int(kc)}', fontsize=9)
ax[1].set(title=f'Knee detection (2-segment fit), {ex.key}', xlabel='cycle', ylabel='QD (Ah)'); ax[1].legend(fontsize=8)
for t in B:
    e = F[F.batch == t]
    ax[2].scatter(e.QD_100_m10, e.life, c=BC[t], s=18, label=f"{t} r={ST['q2_r_fade'][t]:.2f}")
ax[2].set(yscale='log', title='Capacity change cycle 10→100 vs life', xlabel='QD(100) − QD(10)  [mAh]', ylabel='cycle life'); ax[2].legend(fontsize=8)
save('Q2_knee_fade')
```

       knee_med  ratio_q25  ratio_med  ratio_q75  pre_med  post_med  accel_med
batch                                                                         
b1        579.0       0.74       0.75       0.77   -72.46   -795.23      10.51
b2        343.0       0.72       0.75       0.77  -103.70  -1335.55      11.38
b3        820.0       0.78       0.79       0.83   -61.08   -684.51       9.98
       50%   min   max
batch                 
b1    -1.3 -14.4   1.8
b2     0.4 -20.4  11.2
b3    -1.1 -18.7   0.3 {'b1': np.float64(0.5541388198145784), 'b2': np.float64(-0.24430316879125452), 'b3': np.float64(0.4406667978109926), 'all': np.float64(-0.11595946291067022)} {'b1': np.float64(0.15658710913885576), 'b2': np.float64(-0.21660614816832754), 'b3': np.float64(0.17051544025664586)} 70.0

## Q3. ΔQ(V) = Q100(V) − Q10(V) — 초기 사이클에서 차이가 보이는가?

```
V = cells[0]['vdlin'] if cells[0]['vdlin'] is not None else np.linspace(3.5, 2.0, 1000)
dqc = lambda c: (c['qdlin'][99] - c['qdlin'][9]) * 1000
fig, ax = plt.subplots(1, 3, figsize=(16, 4.2), sharey=True)
for a, t in zip(ax, B):
    for c in [c for c in cells if c['batch'] == t]:
        a.plot(V, dqc(c), color=cm(norm(np.log10(c['life']))), lw=.7)
    a.set(title=f'{t}: ΔQ100−10(V)', xlabel='Voltage (V)'); a.invert_xaxis()
ax[0].set_ylabel('ΔQ (mAh)')
fig.colorbar(plt.cm.ScalarMappable(norm=norm, cmap=cm), ax=ax, label='log10 cycle life'); save('Q3_dQ_curves')
fig, ax = plt.subplots(1, 3, figsize=(16, 3.8), sharey=True)
LS = {}
for a, t in zip(ax, B):
    d = F[F.batch == t]
    for keys, col, lab in ((d.nlargest(3, 'life').key, '#2a6fdb', 'long'), (d.nsmallest(3, 'life').key, '#d7301f', 'short')):
        mins = []
        for k in keys:
            c = next(c for c in cells if c['key'] == k); a.plot(V, dqc(c), color=col, lw=1.2, label=f"{lab} {k} ({int(c['life'])})")
            mins.append(dqc(c).min())
        LS[(t, lab)] = (np.min(mins), np.max(mins))
    a.invert_xaxis(); a.legend(fontsize=7); a.set(title=f'{t}: top-3 long vs bottom-3 short', xlabel='Voltage (V)')
ax[0].set_ylabel('ΔQ (mAh)'); save('Q3_long_short')
ST['q3_long_short_min'] = {f'{t}_{l}': [round(v[0], 1), round(v[1], 1)] for (t, l), v in LS.items()}
F['dQ_vmin'] = [V[np.argmin(dqc(c))] for c in cells]
ST['q3_vmin'] = F.groupby('batch').dQ_vmin.median().round(2).to_dict()
DQ = ['dQ_logvar', 'dQ_logmin', 'dQ_mean', 'dQ_skew', 'dQ_kurt']
q3 = pd.DataFrame({**{t: [r_(F[F.batch == t][f], F[F.batch == t].log_life) for f in DQ] for t in B},
                   'all': [r_(F[f], F.log_life) for f in DQ]}, index=DQ).round(3)
print(q3); ST['q3_r'] = q3.to_dict()
ST['q3_spear_logvar'] = {t: spearmanr(F[F.batch == t].dQ_logvar, F[F.batch == t].log_life)[0] for t in B}
# 배치별로 각각 맞춘 직선 (기술 통계, 배치 간 평가 아님)
fits = {t: np.polyfit(F[F.batch == t].dQ_logvar, F[F.batch == t].log_life, 1) for t in B}
ST['q3_fits'] = {t: [round(v, 3) for v in fits[t]] for t in B}
xx = -3.5; ST['q3_life_at_-3.5'] = {t: float(10 ** np.polyval(fits[t], xx)) for t in B}
b1r = (F[F.batch == 'b1'].dQ_logvar.min(), F[F.batch == 'b1'].dQ_logvar.max())
ST['q3_b1_range'] = b1r
ST['q3_outside_b1'] = {t: float(((F[F.batch == t].dQ_logvar < b1r[0]) | (F[F.batch == t].dQ_logvar > b1r[1])).mean() * 100) for t in ['b2', 'b3']}
ST['q3_logvar_dist'] = F.groupby('batch').dQ_logvar.agg(['min', 'median', 'max']).round(2).to_dict('index')
print(ST['q3_fits'], ST['q3_life_at_-3.5'], ST['q3_outside_b1'], ST['q3_vmin'])
fig, ax = plt.subplots(1, 2, figsize=(13, 4.3))
for t in B:
    d = F[F.batch == t]
    ax[0].scatter(d.dQ_logvar, d.life, c=BC[t], s=20, label=f'{t} r={r_(d.dQ_logvar, d.log_life):.2f}  (slope {fits[t][0]:.2f})')
    xs = np.linspace(d.dQ_logvar.min(), d.dQ_logvar.max(), 10); ax[0].plot(xs, 10 ** np.polyval(fits[t], xs), c=BC[t], lw=1.5)
    ax[1].scatter(d.dQ_logmin, d.life, c=BC[t], s=20, label=f'{t} r={r_(d.dQ_logmin, d.log_life):.2f}')
ax[0].set(yscale='log', title='dQ_logvar vs cycle life (line = fit within each batch)', xlabel='dQ_logvar = log10 Var(ΔQ)', ylabel='cycle life'); ax[0].legend(fontsize=8)
ax[1].set(yscale='log', title='dQ_logmin vs cycle life', xlabel='dQ_logmin = log10 |min ΔQ|', ylabel='cycle life'); ax[1].legend(fontsize=8)
save('Q3_dQ_scatter')
```

              b1     b2     b3    all
dQ_logvar -0.844 -0.918 -0.762 -0.897
dQ_logmin -0.821 -0.901 -0.744 -0.876
dQ_mean    0.798  0.791  0.720  0.852
dQ_skew   -0.434 -0.126  0.188 -0.028
dQ_kurt   -0.004 -0.662  0.260 -0.008
{'b1': [np.float64(-0.297), np.float64(1.762)], 'b2': [np.float64(-0.328), np.float64(1.547)], 'b3': [np.float64(-0.309), np.float64(1.712)]} {'b1': 635.0033166146311, 'b2': 496.25826197434907, 'b3': 622.4457112987976} {'b2': 43.58974358974359, 'b3': 47.72727272727273} {'b1': 2.93, 'b2': 2.96, 'b3': 2.9}

## Q4. 충전 조건(C-rate)과 수명의 관계는?

```
g = F.groupby(['batch', 'policy']).life
P_ = pd.DataFrame({'n': g.size(), 'mean': g.mean(), 'min': g.min(), 'max': g.max()}).reset_index()
P_['max/min'] = (P_['max'] / P_['min']).round(2)
P2 = P_[P_.n >= 2].sort_values('mean').reset_index(drop=True)
fig, ax = plt.subplots(1, 3, figsize=(17, 4.3))
for t in B:
    d = F[F.batch == t]
    ax[0].scatter(d.avgC_80, d.life, c=BC[t], s=20, label=f'{t} r={r_(d.avgC_80, d.log_life):.2f}')
ax[0].set(title='Avg C-rate (0→80% SOC) vs cycle life', xlabel='avg C-rate (designed)', ylabel='cycle life'); ax[0].legend()
d1 = F[F.batch == 'b1']
ax[1].scatter(d1.avgC_80, -d1.slope_pre, c=BC['b1'], s=24)
ax[1].set(title=f'b1: C-rate vs pre-knee fade rate (r={r_(d1.avgC_80, -d1.slope_pre):.2f})', xlabel='avg C-rate', ylabel='fade rate before knee (µAh/cycle)')
for i, r in P2.iterrows():
    d = F[(F.batch == r.batch) & (F.policy == r.policy)]
    ax[2].plot([i, i], [r['min'], r['max']], c='gray', lw=.8); ax[2].scatter([i] * len(d), d.life, c=BC[r.batch], s=12)
ax[2].set(title='Within-policy spread (policies with n≥2, color = batch)', xlabel='policy (sorted by mean life)', ylabel='cycle life'); ax[2].set_xticks([])
save('Q4_crate')
r_c = {t: r_(F[F.batch == t].avgC_80, F[F.batch == t].log_life) for t in B}
r2 = {}
for t in B:
    d = F[F.batch == t]; m = d.groupby('policy').log_life.transform('mean')
    r2[t] = 1 - ((d.log_life - m) ** 2).sum() / ((d.log_life - d.log_life.mean()) ** 2).sum()
hi = d1[d1.avgC_80 >= d1.avgC_80.quantile(.75)].life; lo = d1[d1.avgC_80 <= d1.avgC_80.quantile(.25)].life
b2n = F[(F.batch == 'b2') & (F.newstruct == 0)]
ST['q4'] = dict(r_crate_life=r_c, avgC_std={t: F[F.batch == t].avgC_80.std() for t in B},
                avgC_range={t: [F[F.batch == t].avgC_80.min(), F[F.batch == t].avgC_80.max()] for t in B},
                r_crate_fade_b1=r_(d1.avgC_80, -d1.slope_pre), r_c1_fade_b1=r_(d1.C1, -d1.slope_pre),
                r_crate_temp={t: r_(F[F.batch == t].avgC_80, F[F.batch == t].Tavg_mean) for t in B},
                r_temp_life={t: r_(F[F.batch == t].Tavg_mean, F[F.batch == t].log_life) for t in B},
                policy_R2=r2, n_policy={t: F[F.batch == t].policy.nunique() for t in B},
                maxmin_max=float(P2['max/min'].max()), maxmin_median=float(P2['max/min'].median()), n_policy_ge2=len(P2),
                fast_mean=hi.mean(), slow_mean=lo.mean(), fast_n=len(hi), slow_n=len(lo),
                r_charget={t: r_(F[F.batch == t].chargetime_2_6, F[F.batch == t].log_life) for t in B},
                r_charget_b2_normal=r_(b2n.chargetime_2_6, b2n.log_life), r_charget_IR_b2=r_(F[F.batch == 'b2'].chargetime_2_6, F[F.batch == 'b2'].IR_2),
                chargetime_std={t: F[F.batch == t].chargetime_2_6.std() for t in B},
                chargetime_ns_b2=F[F.batch == 'b2'].groupby('newstruct').chargetime_2_6.mean().to_dict(),
                b1_policy_rank=F[F.batch == 'b1'].groupby('policy').life.mean().sort_values().round(0).to_dict())
print(json.dumps({k: v for k, v in ST['q4'].items() if k != 'b1_policy_rank'}, default=float, indent=0, ensure_ascii=False))
print(P2.to_string())
```

{
"r_crate_life": {
"b1": -0.5938924863405892,
"b2": 0.3496047855946868,
"b3": -0.017460482445006628
},
"avgC_std": {
"b1": 0.3513751304570127,
"b2": 0.004140870173752431,
"b3": 0.004847503977364995
},
"avgC_range": {
"b1": [
4.0,
5.4
],
"b2": [
4.790419161676647,
4.8068669527897
],
"b3": [
4.7936687394007915,
4.813157894736842
]
},
"r_crate_fade_b1": 0.6961316950758596,
"r_c1_fade_b1": -0.16331332794019626,
"r_crate_temp": {
"b1": -0.1986251465604851,
"b2": 0.13650251086667403,
"b3": -0.003445003978011292
},
"r_temp_life": {
"b1": -0.15606695439152488,
"b2": 0.39330635718880613,
"b3": -0.014681850839275729
},
"policy_R2": {
"b1": 0.8945052462559324,
"b2": 0.9415079185025671,
"b3": 0.5749126447281567
},
"n_policy": {
"b1": 20,
"b2": 12,
"b3": 8
},
"maxmin_max": 2.38,
"maxmin_median": 1.105,
"n_policy_ge2": 36,
"fast_mean": 736.4,
"slow_mean": 899.5555555555555,
"fast_n": 10,
"slow_n": 9,
"r_charget": {
"b1": 0.5748612653360105,
"b2": -0.941544894747006,
"b3": 0.6007640278282296
},
"r_charget_b2_normal": -0.25032671702093207,
"r_charget_IR_b2": 0.8036871899083167,
"chargetime_std": {
"b1": 0.8091875723948193,
"b2": 0.06180849800085898,
"b3": 0.34583774229900727
},
"chargetime_ns_b2": {
"0": 10.181068344444434,
"1": 10.039516814814803
}
}
   batch                       policy  n         mean     min     max  max/min
0     b2                  3.6C(9%)-5C  2   394.500000   393.0   396.0     1.01
1     b2                   6C(60%)-3C  2   400.000000   392.0   408.0     1.04
2     b2                 3.6C(30%)-6C  2   421.000000   416.0   426.0     1.02
3     b2               5.6C(26%)-4.5C  6   448.500000   412.0   491.0     1.19
4     b2                4.65C(69%)-6C  2   452.000000   444.0   460.0     1.04
5     b2              5.2C(50%)-4.25C  5   454.000000   424.0   474.0     1.12
6     b2                 5.2C(58%)-4C  4   477.750000   452.0   493.0     1.09
7     b2                4.65C(44%)-5C  2   482.500000   466.0   499.0     1.07
8     b2               4.8C(80%)-4.8C  5   483.600000   437.0   514.0     1.18
9     b1               5.4C(80%)-5.4C  2   546.500000   534.0   559.0     1.05
10    b1                 8C(35%)-3.6C  2   607.500000   599.0   616.0     1.03
11    b1                 7C(40%)-3.6C  2   621.000000   617.0   625.0     1.01
12    b3  3.7C(31%)-5.9C-newstructure  3   660.000000   541.0   772.0     1.43
13    b1                   7C(40%)-3C  2   676.000000   648.0   704.0     1.09
14    b1                 8C(25%)-3.6C  2   676.500000   651.0   702.0     1.08
15    b1                 7C(30%)-3.6C  2   722.500000   703.0   742.0     1.06
16    b1                 5.4C(70%)-3C  2   739.500000   691.0   788.0     1.14
17    b1                   6C(60%)-3C  2   744.000000   731.0   757.0     1.04
18    b1               4.8C(80%)-4.8C  2   753.000000   636.0   870.0     1.37
19    b1                 6C(50%)-3.6C  2   792.500000   709.0   876.0     1.24
20    b1                 5.4C(60%)-3C  2   799.500000   719.0   880.0     1.22
21    b1                 6C(40%)-3.6C  2   856.000000   842.0   870.0     1.03
22    b1               5.4C(60%)-3.6C  2   859.500000   857.0   862.0     1.01
23    b3  5.9C(60%)-3.1C-newstructure  2   866.500000   731.0  1002.0     1.37
24    b3  5.9C(15%)-4.6C-newstructure  2   867.000000   858.0   876.0     1.02
25    b2  4.8C(80%)-4.8C-newstructure  3   871.666667   777.0  1029.0     1.32
26    b1                   6C(50%)-3C  2   888.500000   860.0   917.0     1.07
27    b3  5.6C(36%)-4.3C-newstructure  8   930.875000   786.0  1155.0     1.47
28    b1                   6C(40%)-3C  2   935.500000   854.0  1017.0     1.19
29    b2    5.2C(58%)-4C-newstructure  3   961.666667   841.0  1140.0     1.36
30    b2  5.6C(26%)-4.5C-newstructure  3   991.333333   791.0  1186.0     1.50
31    b3  5.6C(19%)-4.6C-newstructure  8  1001.375000   796.0  1267.0     1.59
32    b1                 8C(15%)-3.6C  2  1008.500000   966.0  1051.0     1.09
33    b3    5.3C(54%)-4C-newstructure  8  1074.375000   935.0  1315.0     1.41
34    b3      5C(67%)-4C-newstructure  7  1105.714286   813.0  1935.0     2.38
35    b3  4.8C(80%)-4.8C-newstructure  6  1564.166667  1078.0  1836.0     1.70

## Q5. 상관관계 — 어떤 신호가 수명과 연관되어 있는가?

```
pr = pd.DataFrame({**{t: F[F.batch == t][FEATS].corrwith(F[F.batch == t].log_life) for t in B}, 'all': F[FEATS].corrwith(F.log_life)})
pr['sign_same'] = (np.sign(pr[B]).nunique(axis=1) == 1); pr['min|r|'] = pr[B].abs().min(axis=1)
pr = pr.reindex(pr['b1'].abs().sort_values(ascending=False).index); print(pr.round(3))
ST['q5_pearson'] = pr.round(3).to_dict('index')
ST['q5_spear'] = pd.DataFrame({t: F[F.batch == t][FEATS].corrwith(F[F.batch == t].log_life, method='spearman') for t in B}).round(3).to_dict('index')
fig, ax = plt.subplots(1, 2, figsize=(17, 6.6), gridspec_kw={'width_ratios': [1, 1.25]})
top = list(pr.index)
M = pr.loc[top, B].values.astype(float)
ax[0].imshow(M, cmap='RdBu_r', vmin=-1, vmax=1, aspect='auto'); ax[0].grid(False)
ax[0].set_yticks(range(len(top))); ax[0].set_yticklabels([f"{f}  {'✓' if pr.loc[f,'sign_same'] else '✗'}" for f in top], fontsize=8.5)
ax[0].set_xticks(range(3)); ax[0].set_xticklabels(B)
for i in range(len(top)):
    for j in range(3): ax[0].text(j, i, f'{M[i, j]:.2f}', ha='center', va='center', fontsize=7.5)
ax[0].set_title('Pearson r with log10(cycle life) by batch  (✓ = same sign in all 3)')
SEL = ['dQ_logvar', 'dQ_logmin', 'dQ_mean', 'dQ_skew', 'QD_2', 'QD_100_m10', 'QD_slope_2_100', 'QD_icpt_2_100', 'QD_slope_91_100',
       'IR_2', 'IR_min', 'Tavg_mean', 'Tmax_max', 'Trange_mean', 'chargetime_2_6', 'avgC_80', 'C1', 'Q1']
cmx = F[F.batch == 'b1'][SEL].corr()
ax[1].imshow(cmx, cmap='RdBu_r', vmin=-1, vmax=1); ax[1].grid(False)
ax[1].set_xticks(range(len(SEL))); ax[1].set_xticklabels(SEL, rotation=70, ha='right', fontsize=8)
ax[1].set_yticks(range(len(SEL))); ax[1].set_yticklabels(SEL, fontsize=8)
for i in range(len(SEL)):
    for j in range(len(SEL)):
        v = cmx.iloc[i, j]
        if abs(v) >= .8 and i != j: ax[1].text(j, i, f'{v:.2f}', ha='center', va='center', fontsize=6, color='w' if abs(v) > .9 else 'k')
ax[1].set_title('Feature–feature correlation (b1, |r| ≥ 0.8 labelled)'); save('Q5_corr')
def vif(X):
    X = (X - X.mean()) / X.std(); o = {}
    for c in X:
        A = np.column_stack([np.ones(len(X)), X.drop(columns=c).values]); y = X[c].values
        b = np.linalg.lstsq(A, y, rcond=None)[0]; r2_ = 1 - ((y - A @ b) ** 2).sum() / ((y - y.mean()) ** 2).sum(); o[c] = 1 / max(1 - r2_, 1e-6)
    return pd.Series(o)
VC = ['dQ_logvar', 'dQ_logmin', 'dQ_mean', 'QD_2', 'QD_slope_2_100', 'QD_slope_91_100', 'Tavg_mean', 'Tmax_max', 'Trange_mean', 'chargetime_2_6', 'avgC_80']
v = vif(F[F.batch == 'b1'][VC]).round(1).sort_values(ascending=False); print('VIF 후보 전체\n', v); ST['q5_vif'] = v.to_dict()
pairs = [(a, b, cmx.loc[a, b]) for i, a in enumerate(SEL) for b in SEL[i + 1:] if abs(cmx.loc[a, b]) >= .8]
ST['q5_pairs'] = sorted([(a, b, round(r, 3)) for a, b, r in pairs], key=lambda x: -abs(x[2])); print(ST['q5_pairs'])
```

                    b1     b2     b3    all  sign_same  min|r|
dQ_logvar       -0.844 -0.918 -0.762 -0.897       True   0.762
dQ_logmin       -0.821 -0.901 -0.744 -0.876       True   0.744
dQ_mean          0.798  0.791  0.720  0.852       True   0.720
avgC_80         -0.594  0.350 -0.017 -0.155      False   0.017
chargetime_2_6   0.575 -0.942  0.601  0.226      False   0.575
QD_slope_2_100   0.556 -0.372  0.432 -0.142      False   0.372
QD_100_m10       0.554 -0.244  0.441 -0.116      False   0.244
QD_slope_91_100  0.535  0.303  0.459  0.084       True   0.303
dQ_skew         -0.434 -0.126  0.188 -0.028      False   0.126
IR_min           0.345 -0.574  0.172 -0.422      False   0.172
C2              -0.292 -0.110 -0.125 -0.179       True   0.110
C1              -0.238  0.196  0.018  0.088      False   0.018
Q1              -0.181  0.164  0.520  0.120      False   0.164
Trange_mean     -0.157 -0.240 -0.152 -0.175       True   0.152
QD_2             0.157 -0.217  0.171 -0.592      False   0.157
Tavg_mean       -0.156  0.393 -0.015  0.366      False   0.015
QD_icpt_2_100    0.143 -0.150  0.145 -0.577      False   0.143
IR_100_m2        0.136  0.361 -0.460  0.222      False   0.136
IR_2             0.116 -0.723  0.265 -0.472      False   0.116
Tmax_max        -0.104 -0.053 -0.090 -0.008       True   0.053
dQ_kurt         -0.004 -0.662  0.260 -0.008      False   0.004

VIF 후보 전체
 dQ_logvar          569.3
dQ_logmin          549.6
avgC_80            376.4
chargetime_2_6     322.0
Tmax_max           143.6
Trange_mean         72.3
dQ_mean             40.4
QD_slope_2_100      23.7
Tavg_mean           22.7
QD_slope_91_100     16.6
QD_2                 3.8
dtype: float64
[('QD_2', 'QD_icpt_2_100', np.float64(0.998)), ('dQ_logvar', 'dQ_logmin', np.float64(0.996)), ('chargetime_2_6', 'avgC_80', np.float64(-0.995)), ('QD_100_m10', 'QD_slope_2_100', np.float64(0.992)), ('Tmax_max', 'Trange_mean', np.float64(0.98)), ('dQ_logmin', 'dQ_mean', np.float64(-0.977)), ('dQ_logvar', 'dQ_mean', np.float64(-0.971)), ('QD_100_m10', 'QD_slope_91_100', np.float64(0.957)), ('QD_slope_2_100', 'QD_slope_91_100', np.float64(0.93)), ('Tavg_mean', 'Tmax_max', np.float64(0.909)), ('Tavg_mean', 'Trange_mean', np.float64(0.875)), ('C1', 'Q1', np.float64(-0.845))]

```
# 피처별 log10 수명과의 Pearson r (배치별 막대) : 10장
fig, ax = plt.subplots(figsize=(13, 4.5)); x = np.arange(len(pr))
for k, t in enumerate(B):
    ax.bar(x + (k - 1) * .27, pr[t], width=.27, color=BC[t], label=t)
ax.axhline(0, c='k', lw=.8); ax.set_xticks(x); ax.set_xticklabels(pr.index, rotation=60, ha='right', fontsize=8.5)
ax.set(title='Pearson r with log10(cycle life) by batch (sorted by |r| in b1)', ylabel='Pearson r'); ax.legend()
save('Q5_r_by_batch')
```

## Feature Selection — 배치 일관성 기준
기준: ① 세 배치에서 부호 동일 ② 세 배치 중 최소 |r| ≥ 0.2 ③ 공선성 그룹(|r| ≥ 0.8)당 대표 1개 ④ 학습 셀 36개 → 피처 소수

```
cand = pr[(pr.sign_same) & (pr['min|r|'] >= 0.2)].sort_values('min|r|', ascending=False)
print('기준 ①② 통과:\n', cand[B + ['min|r|']].round(3))
FINAL = ['dQ_logvar', 'QD_slope_91_100', 'Trange_mean']
print('최종 피처 VIF (b1):\n', vif(F[F.batch == 'b1'][FINAL]).round(2))
ST['fs_pass'] = cand[B + ['min|r|']].round(3).to_dict('index')
ST['fs_final_vif'] = vif(F[F.batch == 'b1'][FINAL]).round(2).to_dict()
ST['fs_final_corr'] = F[F.batch == 'b1'][FINAL].corr().round(2).to_dict()
F.to_csv(f'{DATA}/features_cycle100.csv', index=False)
FS.to_csv(f'{DATA}/features_sensitivity_b1c0-4.csv', index=False)
json.dump(ST, open(f'{DATA}/eda_stats.json', 'w'), default=lambda o: float(o) if np.isscalar(o) else str(o), ensure_ascii=False, indent=1)
print('DONE')
```

기준 ①② 통과:
                     b1     b2     b3  min|r|
dQ_logvar       -0.844 -0.918 -0.762   0.762
dQ_logmin       -0.821 -0.901 -0.744   0.744
dQ_mean          0.798  0.791  0.720   0.720
QD_slope_91_100  0.535  0.303  0.459   0.303
최종 피처 VIF (b1):
 dQ_logvar          1.44
QD_slope_91_100    1.45
Trange_mean        1.03
dtype: float64
DONE

## 장표 보조 수치 (DAY 1 PDF v2)
PDF에 쓰인 수치 중 위 셀에서 직접 출력하지 않은 값. 모두 배치별 기술 통계이며, 배치 간 모델 평가는 하지 않는다.

```
X = {}
# 4장 : describe (IQR, whisker = |Q3 - max|, |Q1 - min|)
d = F.groupby('batch').life
X['q1_describe'] = pd.DataFrame({'mean': d.mean(), 'median': d.median(), 'Q1': d.quantile(.25), 'Q3': d.quantile(.75),
                                 'upper_whisker': d.max() - d.quantile(.75), 'lower_whisker': d.quantile(.25) - d.min()}).round(0).to_dict('index')
b1min, b1max = F[F.batch == 'b1'].life.min(), F[F.batch == 'b1'].life.max()
X['q1_b2_below_b1min_pct'] = float((F[F.batch == 'b2'].life < b1min).mean() * 100)
X['q1_b3_above_b1max_pct'] = float((F[F.batch == 'b3'].life > b1max).mean() * 100)
# 3장 : b2는 EOL 이후 추가 측정
ex = pd.Series([len(c['summary']['QDischarge']) - c['life'] for c in cells if c['batch'] == 'b2'])
X['b2_after_eol'] = dict(min=ex.min(), median=ex.median(), max=ex.max())
# 6장 : cycle 2~100 QD 범위
X['q2_qd_2_100_range'] = [float(min(c['qd_s'][1:100].min() for c in cells)), float(max(c['qd_s'][1:100].max() for c in cells))]
# 8장 : dQ_logvar가 b1 범위 밖인 비율
lo, hi = F[F.batch == 'b1'].dQ_logvar.agg(['min', 'max'])
X['q3_outside_b1_pct'] = {t: float(((F[F.batch == t].dQ_logvar < lo) | (F[F.batch == t].dQ_logvar > hi)).mean() * 100) for t in ['b2', 'b3']}
# 10장 : b1 |r| > 0.5 피처 중 b2 부호 반전
big = pr[pr['b1'].abs() > 0.5]
X['q5_b1_strong'] = list(big.index); X['q5_b1_strong_flip_b2'] = list(big[np.sign(big['b1']) != np.sign(big['b2'])].index)
for k, v in X.items(): print(k, v)
ST['pdf_extra'] = X
json.dump(ST, open(f'{DATA}/eda_stats.json', 'w'), default=lambda o: float(o) if np.isscalar(o) else str(o), ensure_ascii=False, indent=1)
```

q1_describe {'b1': {'mean': 788.0, 'median': 772.0, 'Q1': 681.0, 'Q3': 872.0, 'upper_whisker': 202.0, 'lower_whisker': 147.0}, 'b2': {'mean': 566.0, 'median': 472.0, 'Q1': 440.0, 'Q3': 508.0, 'upper_whisker': 678.0, 'lower_whisker': 48.0}, 'b3': {'mean': 1060.0, 'median': 1006.0, 'Q1': 828.0, 'Q3': 1155.0, 'upper_whisker': 780.0, 'lower_whisker': 287.0}}
q1_b2_below_b1min_pct 76.92307692307693
q1_b3_above_b1max_pct 36.36363636363637
b2_after_eol {'min': np.float64(15.0), 'median': np.float64(22.0), 'max': np.float64(66.0)}
q2_qd_2_100_range [1.0340093, 1.1166337]
q3_outside_b1_pct {'b2': 43.58974358974359, 'b3': 47.72727272727273}
q5_b1_strong ['dQ_logvar', 'dQ_logmin', 'dQ_mean', 'avgC_80', 'chargetime_2_6', 'QD_slope_2_100', 'QD_100_m10', 'QD_slope_91_100']
q5_b1_strong_flip_b2 ['avgC_80', 'chargetime_2_6', 'QD_slope_2_100', 'QD_100_m10']
